Repository: BAMresearch/bayem

# Bayesian Inference
Collection of algorithms and helper classes to efficiently solve inference problems with both variational Bayesian and sampling methods.

The derivation of the currently implemented variational method can be found [here](https://bayesianinference.readthedocs.io/en/latest/). To build the website locally, run
~~~sh
$ pip3 install .[doc]
$ doit
~~~

#General Remarks
This is a usecase for the determination of elastic properties of concrete (different specimens currently, only the raw data of the load-displacement tests are given).

File: usecases/youngsModulusConcrete/data/65datengefiltert.txt
Datum : 	9.7.2014
Durchmesser :	98,7
Datum	Laufzeit	Ch 1 Kraft Sollwert	Ch 1 Kraft	Ch 1 Weg	1944 B	1281068	2157
d	s	kN	kN	mm	mm	mm	mm
41829	19,775391	-0,38596573	-0,0056084245	4,9698024	0,22682062	0,0029073723	-0,018329926
41829	20,275391	-0,77729088	-0,00012665987	4,8966928	0,22683425	0,0027845933	-0,018354654
41829	20,775391	-1,1686161	0,0046472996	4,7824783	0,22681041	0,0029217135	-0,018329784
41829	21,275391	-1,5599413	-0,043094158	4,6129942	0,22679098	0,0028015408	-0,018355522
41829	21,775391	-1,9512664	-0,0059548765	4,3648796	0,22675045	0,0028093751	-0,018363211
41829	22,275391	-2,3425915	-0,039495528	4,0356202	0,22677051	0,0028761579	-0,018390344
41829	22,775391	-2,7339168	0,0068601221	3,6236525	0,22679417	0,0028155101	-0,018313712
41829	23,275391	-3,125242	-0,035030767	3,1246438	0,22675847	0,0028718782	-0,018403947
41829	23,775391	-3,5165672	-0,0093393028	2,5399506	0,22679467	0,0027871067	-0,018335486
41829	24,275391	-3,9078925	-0,057354569	1,8461823	0,2267348	0,0028475649	-0,018380336
41829	24,775391	-3,927	-0,0044126064	1,0651886	0,2267848	0,002851272	-0,018363997
41829	25,275391	-3,927	-0,43278748	0,20956695	0,22664456	0,0024129357	-0,018202379
41829	25,775391	-3,927	-9,7089243	0,084865093	0,22149934	-0,00059488049	-0,020670621
41829	26,275391	-3,927	-8,7209167	0,087401271	0,22196205	-0,00031442317	-0,020525834
41829	26,775391	-3,927	-7,674994	0,090926886	0,22250141	2,8773386e-05	-0,020037467
41829	27,275391	-3,927	-6,7656898	0,0941962	0,22301623	0,00029763172	-0,01975983
41829	27,775391	-3,927	-6,2627587	0,096315145	0,22337504	0,00034076671	-0,019574573
41829	28,275391	-3,927	-5,7477169	0,098505616	0,2235567	0,00047889643	-0,019333709
41829	28,775391	-3,927	-5,3838511	0,1006484	0,22380684	0,00064200512	-0,019270867
41829	29,275391	-3,927	-5,1823816	0,1014635	0,22390784	0,00068579637	-0,019172702
41829	29,775391	-5,7094221	-6,0906558	-0,0038191676	-0,00050216913	-0,00029774514	-0,00044682994
41829	30,275391	-7,6594219	-8,2842875	-0,012089312	-0,0017560869	-0,0010821912	-0,0011559874
41829	30,775391	-9,6094217	-10,079691	-0,019709766	-0,0026564896	-0,0015305816	-0,0018697511
41829	31,275391	-11,559422	-11,863201	-0,02733022	-0,0035220236	-0,0020158084	-0,0024738908
41829	31,775391	-13,509422	-13,718376	-0,034822524	-0,0044609308	-0,0028017641	-0,003085373
41829	32,275391	-15,459422	-15,66931	-0,042660534	-0,0054754317	-0,0034715126	-0,0038737599
41829	32,775391	-17,409422	-17,636963	-0,049100816	-0,0063250661	-0,0042771637	-0,004575016
41829	33,275391	-19,359423	-19,340988	-0,055320561	-0,0071918815	-0,0049119256	-0,0052579101
41829	33,775391	-21,309422	-21,302752	-0,061888993	-0,0080263466	-0,0057088425	-0,0059492104
41829	34,275391	-23,259422	-23,36997	-0,068305433	-0,008879751	-0,0065445499	-0,0068197995
41829	34,775391	-25,209423	-25,33585	-0,075395405	-0,0097679347	-0,0072877128	-0,007492397
41829	35,275391	-27,159422	-27,166485	-0,080573559	-0,010571703	-0,0081286924	-0,0083051538
41829	35,775391	-29,109423	-29,091488	-0,08675307	-0,011449173	-0,0089039896	-0,0089997202
41829	36,275391	-31,059423	-31,081312	-0,092484057	-0,012234136	-0,0097157182	-0,0098302364
41829	36,775391	-33,009422	-33,013805	-0,098371506	-0,01302202	-0,01059251	-0,010546346
41829	37,275391	-34,959423	-35,024132	-0,10440946	-0,0138392	-0,011430582	-0,011449062
41829	37,775391	-36,909424	-36,810673	-0,10921061	-0,014669478	-0,012339359	-0,012056061
41829	38,275391	-38,859425	-38,873653	-0,11477321	-0,01544255	-0,01314746	-0,013052782
41829	38,775391	-40,809422	-40,839409	-0,12101829	-0,016293332	-0,013979452	-0,01369379
41829	39,275391	-42,759422	-42,814087	-0,1268357	-0,017025411	-0,014887488	-0,014601147
41829	39,775391	-44,709423	-44,660847	-0,13203174	-0,017840281	-0,015571168	-0,015254837
41829	40,275391	-46,659424	-46,72578	-0,13729781	-0,018685862	-0,016556226	-0,016140565
41829	40,775391	-48,609425	-48,585167	-0,14260709	-0,019479826	-0,017450038	-0,016917806
41829	41,275391	-50,559422	-50,489037	-0,14753193	-0,020295754	-0,018251153	-0,01776267
41829	41,775391	-52,509422	-52,436012	-0,15231371	-0,021014675	-0,019205697	-0,018468022
41829	42,275391	-54,459423	-54,455864	-0,15863925	-0,021920979	-0,020023037	-0,019346787
41829	42,775391	-56,409424	-56,412914	-0,16274601	-0,022657081	-0,020892549	-0,020109301
41829	43,275391	-58,359425	-58,340775	-0,16805381	-0,023508072	-0,021843426	-0,020977359
41829	43,775391	-60,309422	-60,263252	-0,17366558	-0,024254888	-0,02264489	-0,021659071
41829	44,275391	-62,259422	-62,188122	-0,1782164	-0,025149137	-0,023569334	-0,022518761
41829	44,775391	-64,209427	-64,143394	-0,18304437	-0,025856405	-0,024328573	-0,023323212
41829	45,275391	-66,159424	-66,11042	-0,18842667	-0,026704058	-0,025301015	-0,024155211
41829	45,775391	-68,109421	-68,009033	-0,19255877	-0,027456239	-0,026162028	-0,024898697
41829	46,275391	-70,059425	-69,902237	-0,19867569	-0,028208047	-0,02703486	-0,025710914
41829	46,775391	-72,009422	-72,003258	-0,20321757	-0,029017165	-0,027911959	-0,026493531
41829	47,275391	-73,959427	-73,900772	-0,20736903	-0,029732451	-0,02886555	-0,027370181
41829	47,775391	-75,909424	-75,791321	-0,21326691	-0,030560046	-0,029713463	-0,028133154
41829	48,275391	-77,859421	-77,853584	-0,21750927	-0,031302422	-0,030632684	-0,02901102
41829	48,775391	-79,809425	-79,817505	-0,22257268	-0,032060713	-0,031490363	-0,02985247
41829	49,275391	-80,911865	-80,973915	-0,22554398	-0,032548428	-0,032076132	-0,030313389
41829	49,775391	-78,961868	-78,975967	-0,22170991	-0,031712741	-0,03125165	-0,029626762
41829	50,275391	-77,011864	-76,887001	-0,21773726	-0,030828148	-0,030343706	-0,028762594
41829	50,775391	-75,061867	-74,968674	-0,21338016	-0,030075639	-0,029670484	-0,028082382
41829	51,275391	-73,11187	-72,943909	-0,20950586	-0,029199228	-0,028779456	-0,027249169
41829	51,775391	-71,161865	-71,003021	-0,2050519	-0,028375432	-0,027998269	-0,026537126
41829	52,275391	-69,211868	-68,9655	-0,20079315	-0,027606115	-0,027072685	-0,025664562
41829	52,775391	-67,261864	-67,105156	-0,19635111	-0,026814848	-0,026276784	-0,024997152
41829	53,275391	-65,311867	-65,138275	-0,19242913	-0,025962085	-0,025441712	-0,024147445
41829	53,775391	-63,361866	-63,218414	-0,18723458	-0,02523604	-0,024652492	-0,02347834
41829	54,275391	-61,411865	-61,240314	-0,18339008	-0,024440855	-0,023761384	-0,022648992
41829	54,775391	-59,461864	-59,288101	-0,17885715	-0,023623988	-0,023000587	-0,021852372
41829	55,275391	-57,511868	-57,333817	-0,17409474	-0,022776395	-0,022175299	-0,021132847
41829	55,775391	-55,561867	-55,433899	-0,16940683	-0,022033677	-0,02138993	-0,020324113
41829	56,275391	-53,611866	-53,491009	-0,16420633	-0,021258146	-0,020531904	-0,019691115
41829	56,775391	-51,661865	-51,435932	-0,16034544	-0,020475909	-0,019564804	-0,018779565
41829	57,275391	-49,711864	-49,536667	-0,15571117	-0,019605264	-0,018816706	-0,018002693
41829	57,775391	-47,761868	-47,577827	-0,15031695	-0,018831402	-0,017928069	-0,017247792
41829	58,275391	-45,811867	-45,61787	-0,14492273	-0,018009305	-0,017065106	-0,016454777
41829	58,775391	-43,861866	-43,586281	-0,14055967	-0,017249256	-0,016278062	-0,01562842
41829	59,275391	-41,911865	-41,747669	-0,13532639	-0,016460463	-0,015395529	-0,014819989
41829	59,775391	-39,961864	-39,798698	-0,13022721	-0,015721053	-0,01470653	-0,014058444
41829	60,275391	-38,011868	-37,788162	-0,12484044	-0,014924884	-0,013800323	-0,013174228
41829	60,775391	-36,061867	-35,810421	-0,11981428	-0,014120758	-0,012890438	-0,012343142
41829	61,275391	-34,111866	-33,885437	-0,11413395	-0,013326153	-0,012113008	-0,011519153
41829	61,775391	-32,161865	-31,983152	-0,10863543	-0,012529269	-0,011405702	-0,010673614
41829	62,275391	-30,211866	-30,032135	-0,10352433	-0,011751279	-0,010437539	-0,0098302765
41829	62,775391	-28,261866	-28,096102	-0,09765327	-0,010918766	-0,0096776159	-0,0090463581
41829	63,275391	-26,311865	-26,130602	-0,091212988	-0,010083258	-0,0088593932	-0,0082667284
41829	63,775391	-24,361866	-24,245647	-0,086407363	-0,0093402267	-0,0081339255	-0,0074495915
41829	64,275391	-22,411865	-22,236059	-0,080032647	-0,0083494633	-0,0072404952	-0,0065957122
41829	64,775391	-20,461864	-20,241741	-0,073562562	-0,0075341463	-0,0065057115	-0,0057529807
41829	65,275391	-18,511866	-18,370996	-0,067059696	-0,0066849142	-0,0057467832	-0,0050524585
41829	65,775391	-16,561865	-16,427904	-0,061054528	-0,0056236684	-0,0048656934	-0,0042543821
41829	66,275391	-14,611865	-14,425751	-0,053170323	-0,0045590997	-0,0041479818	-0,0034901332
41829	66,775391	-12,661865	-12,493168	-0,046014786	-0,0035262406	-0,003420454	-0,0027964842
41829	67,275391	-10,711865	-10,562562	-0,037683547	-0,0023941845	-0,0027482999	-0,0020826869
41829	67,775391	-8,7618647	-8,6105766	-0,029028952	-0,0012774318	-0,002187452	-0,0014973842
41829	68,275391	-6,8118649	-6,5951219	-0,019623339	8,4027648e-05	-0,0015122341	-0,00082237646
41829	68,775391	-4,861865	-4,8315654	-0,010041893	0,0013308376	-0,0009717659	-0,00028341264
41829	69,275391	-4,9248514	-4,5362711	-0,0069081783	0,0017319322	-0,00079768477	-0,00012855791
41829	69,775391	-6,8748517	-6,5756998	-0,016275048	0,00059308112	-0,0013285228	-0,00079369918
41829	70,275391	-8,824852	-8,6772966	-0,026001036	-0,00049076974	-0,0019971058	-0,0014352221
41829	70,775391	-10,774852	-10,639853	-0,034093857	-0,0015104413	-0,0026479545	-0,0021122452
41829	71,275391	-12,724852	-12,575231	-0,041863322	-0,0024278015	-0,0034840875	-0,002686644
41829	71,775391	-14,674851	-14,581965	-0,049252808	-0,0033260733	-0,004109249	-0,0034977105
41829	72,275391	-16,624851	-16,49781	-0,055861473	-0,0043093115	-0,0047607413	-0,0041105282
41829	72,775391	-18,574852	-18,588064	-0,062346458	-0,0052999705	-0,005655014	-0,0049236175
41829	73,275391	-20,524853	-20,44821	-0,068484247	-0,0061315149	-0,0063538128	-0,005567627
41829	73,775391	-22,474852	-22,424892	-0,074733794	-0,0070307106	-0,0072275926	-0,0063658301
41829	74,275391	-24,424852	-24,327578	-0,081059337	-0,0077925175	-0,0080060875	-0,0070508737
41829	74,775391	-26,374851	-26,376034	-0,086703897	-0,008643806	-0,0087885018	-0,0078402329
41829	75,275391	-28,324852	-28,23699	-0,092045963	-0,0094898492	-0,0095971646	-0,008563295
41829	75,775391	-30,274853	-30,14653	-0,097846985	-0,010189787	-0,01042029	-0,0093047554
41829	76,275391	-32,224854	-32,197906	-0,10351241	-0,011083156	-0,011381576	-0,010097907
41829	76,775391	-34,17485	-34,123253	-0,10845065	-0,011925191	-0,012116804	-0,010868987
41829	77,275391	-36,124851	-36,049225	-0,11454821	-0,01262629	-0,012931139	-0,011596227
41829	77,775391	-38,074852	-37,984573	-0,12030452	-0,013477609	-0,013840725	-0,012355412
41829	78,275391	-40,024853	-39,883984	-0,12428761	-0,014188975	-0,01469749	-0,013070498
41829	78,775391	-41,974854	-41,950645	-0,12994558	-0,015110135	-0,015518458	-0,013841477
41829	79,275391	-43,924854	-43,842968	-0,13501793	-0,01586403	-0,016410634	-0,01467398
41829	79,775391	-45,874851	-45,829597	-0,13985783	-0,016724512	-0,017156499	-0,015432498
41829	80,275391	-47,824852	-47,902836	-0,14575273	-0,017535657	-0,018161919	-0,016211703
41829	80,775391	-49,774853	-49,689785	-0,14926493	-0,018264964	-0,018892147	-0,016957421
41829	81,275391	-51,724854	-51,689835	-0,15552938	-0,019068107	-0,019756835	-0,017752027
41829	81,775391	-53,674854	-53,615807	-0,16042292	-0,019858509	-0,020681938	-0,018519146
41829	82,275391	-55,624851	-55,478409	-0,16368777	-0,020603746	-0,021388225	-0,019239239
41829	82,775391	-57,574852	-57,50565	-0,16980916	-0,02147083	-0,022408402	-0,020112798
41829	83,275391	-59,524853	-59,429737	-0,17451793	-0,022216797	-0,023158606	-0,020767514
41829	83,775391	-61,474854	-61,470932	-0,17984807	-0,023061112	-0,024090268	-0,021633951
41829	84,275391	-63,424854	-63,319775	-0,18475354	-0,023795292	-0,024974382	-0,022323309
41829	84,775391	-65,374855	-65,261322	-0,18885583	-0,024600103	-0,025776053	-0,023214815
41829	85,275391	-67,324852	-67,309837	-0,19408762	-0,02536355	-0,026681291	-0,023932666
41829	85,775391	-69,274857	-69,244797	-0,19854605	-0,026215896	-0,027593294	-0,024769703
41829	86,275391	-71,224854	-71,105423	-0,20297468	-0,026986197	-0,028280653	-0,025433274
41829	86,775391	-73,17485	-73,130676	-0,2083689	-0,027747035	-0,02928929	-0,026296774
41829	87,275391	-75,124855	-75,055252	-0,21298975	-0,028574631	-0,030087249	-0,027027979
41829	87,775391	-77,074852	-77,007027	-0,21777898	-0,029405519	-0,031063408	-0,027862296
41829	88,275391	-75,792778	-75,767342	-0,21538883	-0,028944761	-0,030414034	-0,027398001
41829	88,775391	-73,842773	-73,754585	-0,21061301	-0,028059781	-0,02959675	-0,026685243
41829	89,275391	-71,892776	-71,749176	-0,20642877	-0,027297959	-0,028883237	-0,025858164
41829	89,775391	-69,942772	-69,802879	-0,20273626	-0,026457787	-0,027906371	-0,025083885
41829	90,275391	-67,992775	-67,817726	-0,19831508	-0,025688529	-0,027171148	-0,024290524
41829	90,775391	-66,042778	-65,837044	-0,19379407	-0,024861589	-0,026348092	-0,023568418
41829	91,275391	-64,092773	-63,931831	-0,18977374	-0,024077103	-0,025440462	-0,022754995
41829	91,775391	-62,142776	-61,970722	-0,18521547	-0,023291513	-0,024696445	-0,022017609
41829	92,275391	-60,192776	-60,003872	-0,18074512	-0,022466734	-0,023784257	-0,021279212
41829	92,775391	-58,242775	-58,185238	-0,17561466	-0,021747932	-0,023062475	-0,020539301
41829	93,275391	-56,292774	-56,156067	-0,17175823	-0,020942047	-0,022163285	-0,019744424
41829	93,775391	-54,342773	-54,182896	-0,16709119	-0,020114154	-0,021281119	-0,018966887
41829	94,275391	-52,392773	-52,22237	-0,16229302	-0,019357815	-0,020454329	-0,018107403
41829	94,775391	-50,442776	-50,245277	-0,15801936	-0,018508717	-0,019555746	-0,017449215
41829	95,275391	-48,492775	-48,361633	-0,15298277	-0,017749056	-0,018781396	-0,016636554
41829	95,775391	-46,542774	-46,246426	-0,1479879	-0,016892046	-0,017898163	-0,015882153
41829	96,275391	-44,592773	-44,288841	-0,14288872	-0,016099393	-0,016962675	-0,015046609
41829	96,775391	-42,642773	-42,411812	-0,13826191	-0,015317246	-0,016279493	-0,014314092
41829	97,275391	-40,692776	-40,470345	-0,13263822	-0,014526799	-0,015431924	-0,01346692
41829	97,775391	-38,742775	-38,477448	-0,12754053	-0,013793588	-0,014486934	-0,012688227
41829	98,275391	-36,792774	-36,563889	-0,12302399	-0,01302515	-0,013755525	-0,011805915
41829	98,775391	-34,842773	-34,745819	-0,11790395	-0,012233302	-0,012907967	-0,011162863
41829	99,275391	-32,892773	-32,720997	-0,11174381	-0,011488229	-0,012154683	-0,010240061
41829	99,775391	-30,942774	-30,801146	-0,10624379	-0,010683358	-0,011211403	-0,0095067304
41829	100,27539	-28,992773	-28,765747	-0,10063499	-0,0098640025	-0,010372075	-0,0085829878
41829	100,77539	-27,042774	-26,891924	-0,095181167	-0,0089889616	-0,009551405	-0,0078601837
41829	101,27539	-25,092773	-24,973455	-0,08969754	-0,0081774741	-0,0086836796	-0,007063536
41829	101,77539	-23,142775	-23,043503	-0,082997978	-0,0073084831	-0,0079566762	-0,0063078627
41829	102,27539	-21,192774	-21,071554	-0,076982379	-0,0064573288	-0,0071293353	-0,0054452457
41829	102,77539	-19,242773	-19,11285	-0,070914626	-0,0055754185	-0,0062789004	-0,0047463197
41829	103,27539	-17,292774	-17,07774	-0,064271688	-0,0045927316	-0,0055372678	-0,0039063822
41829	103,77539	-15,342773	-15,140149	-0,056564808	-0,0035463423	-0,0047200304	-0,0032841899
41829	104,27539	-13,392774	-13,219195	-0,050203502	-0,0024713427	-0,0040849079	-0,0024728719
41829	104,77539	-11,442774	-11,235888	-0,042137504	-0,0014452338	-0,0032872956	-0,0019432455
41829	105,27539	-9,4927731	-9,2327471	-0,033023953	-0,00025586784	-0,0025736887	-0,0012691449
41829	105,77539	-7,5427732	-7,3942561	-0,024160743	0,00078982115	-0,0020546003	-0,00076427869
41829	106,27539	-5,5927734	-5,4492521	-0,014430285	0,0020286739	-0,0013808176	-9,3594193e-05
41829	106,77539	-3,927	-4,2025614	-0,0061243773	0,0028793812	-0,00079111097	0,00019322149
41829	107,27539	-3,927	-3,8215761	-0,0036433339	0,0032029897	-0,00065849355	0,00030480884
41829	107,77539	-3,927	-3,640892	-0,0023409724	0,0033841282	-0,00055601215	0,00040180236
41829	108,27539	-3,927	-3,7329924	-0,0023767352	0,0033474565	-0,00067156676	0,00034860522
41829	108,77539	-3,927	-3,7466829	-0,0026360154	0,0034232587	-0,00063292525	0,00038653426
41829	109,27539	-3,927	-3,7722979	-0,0031396747	0,0035294592	-0,00062786473	0,0003255289
41829	109,77539	-3,927	-3,8002338	-0,0025629997	0,0035405457	-0,00050805649	0,00040275045
41829	110,27539	-3,927	-3,8407557	-0,0036463141	0,0034479797	-0,00064117782	0,00033206493
41829	110,77539	-3,927	-3,8205981	-0,0030592084	0,0036339164	-0,00063861039	0,00042329729
41829	111,27539	-3,927	-3,830431	-0,0028192997	0,0035362989	-0,0006132336	0,00036377273
41829	111,77539	-3,927	-3,8206837	-0,0028848648	0,0036339462	-0,00054126384	0,00048573688
41829	112,27539	-3,927	-3,9008613	-0,0028595328	0,003609702	-0,00062540703	0,00040550716
41829	112,77539	-3,927	-3,811851	-0,0029563904	0,0037059039	-0,00061439368	0,00045410357
41829	113,27539	-3,927	-3,827069	-0,0031203032	0,0036925524	-0,00066243485	0,00042098947
41829	113,77539	-3,927	-3,8349237	-0,0026032329	0,0036885291	-0,0005623108	0,00042573363
41829	114,27539	-3,927	-3,8560014	-0,0021979213	0,0037070811	-0,00055120635	0,00042527914
41829	114,77539	-3,927	-3,8802624	-0,002630055	0,0036665201	-0,00062956952	0,00045439973
41829	115,27539	-3,927	-3,9179065	-0,0030398369	0,003697142	-0,00058359012	0,00039247237
41829	115,77539	-3,927	-3,8569345	-0,0021293759	0,0036953688	-0,00044949097	0,00050006062
41829	116,27539	-3,927	-3,8903897	-0,0022277236	0,0036886781	-0,00055519975	0,00043652952
41829	116,77539	-3,927	-3,8301778	-0,0027343631	0,0037475079	-0,00060085382	0,00050742738
41829	117,27539	-3,927	-3,901614	-0,0025823712	0,0036481768	-0,00058938126	0,0004484728
41829	117,77539	-3,927	-3,8323085	-0,0029236078	0,0038004369	-0,00061067916	0,00051125884
41829	118,27539	-3,927	-3,9411671	-0,0023752451	0,0037903041	-0,00054484076	0,00041558966
41829	118,77539	-3,927	-3,8510003	-0,0033512712	0,0038047135	-0,0005354337	0,00050633028
41829	119,27539	-3,927	-3,9247329	-0,0028803945	0,0037966967	-0,00058906706	0,00045504794
41829	119,77539	-3,927	-3,8869567	-0,0031560659	0,0037264824	-0,00052009051	0,00048818439
41829	120,27539	-3,927	-3,8797557	-0,0025674701	0,0037559569	-0,00055509002	0,00045579113
41829	120,77539	-3,927	-3,8707089	-0,0026106834	0,003749758	-0,00056716491	0,00051517785
41829	121,27539	-3,927	-3,8966389	-0,0024482608	0,0037523806	-0,00049525657	0,00052719004
41829	121,77539	-3,927	-3,8350263	-0,0022739172	0,0038466752	-0,00043282963	0,00052524544
41829	122,27539	-3,927	-3,8743522	-0,0026345253	0,0038182437	-0,00056203193	0,00057001784
41829	122,77539	-3,927	-3,8823037	-0,0021442771	0,0038012713	-0,00051669392	0,00045249425
41829	123,27539	-3,927	-3,8696713	-0,0022262335	0,0038370937	-0,00044164181	0,00053158402
41829	123,77539	-3,927	-3,8777907	-0,0026971102	0,0039082617	-0,00051306869	0,00047622807
41829	124,27539	-3,927	-3,8583446	-0,002874434	0,0038939118	-0,00046057679	0,0005935505
41829	124,77539	-3,927	-3,8859379	-0,0026866794	0,0038486421	-0,00056709617	0,00047242455
41829	125,27539	-3,927	-3,8570259	-0,0025674701	0,003861174	-0,00044772108	0,00053646788
41829	125,77539	-3,927	-3,8322303	-0,0020980835	0,0038677454	-0,00046297876	0,00055063516
41829	126,27539	-3,927	-3,8636978	-0,0028967857	0,0038747787	-0,00052585558	0,00054855086
41829	126,77539	-3,927	-3,9143879	-0,0027656555	0,0038484931	-0,00036906416	0,00054101646
41829	127,27539	-3,927	-3,8789418	-0,0027671456	0,0038596094	-0,00050644652	0,00056922808
41829	127,77539	-3,927	-3,7955399	-0,0021129847	0,0038829744	-0,00046110107	0,00055863336
41829	128,27539	-3,927	-3,8712509	-0,0023126602	0,0038980544	-0,00040948857	0,00053016469
41829	128,77539	-3,927	-3,8520675	-0,0020548701	0,0039074421	-0,00052974856	0,00059077516
41829	129,27539	-3,927	-3,8775709	-0,0026479363	0,0038612634	-0,00044720052	0,00051309355
41829	129,77539	-3,927	-3,8506668	-0,0022903085	0,0039380938	-0,00041717969	0,00055873394
41829	130,27539	-3,927	-3,8434212	-0,0028774142	0,0038992912	-0,00052846764	0,00055331551
41829	130,77539	-3,927	-3,847856	-0,0021502376	0,0039085597	-0,00053792307	0,00053245761
41829	131,27539	-3,927	-3,8615241	-0,0021532178	0,0038173944	-0,00053261901	0,00060869567
41829	131,77539	-3,927	-3,9256177	-0,0024989247	0,0039034039	-0,00047716559	0,00045501068
41829	132,27539	-3,927	-3,828382	-0,0024572015	0,0039702803	-0,00039958884	0,00061403215
41829	132,77539	-3,927	-3,9001777	-0,0022336841	0,0039380044	-0,00049447943	0,00049535558
41829	133,27539	-3,927	-3,8546362	-0,0020653009	0,0039641708	-0,00045335232	0,0006263908
41829	133,77539	-3,927	-3,9145014	-0,0023558736	0,0039222836	-0,0005423589	0,00056047365
41829	134,27539	-3,927	-3,8690195	-0,0025600195	0,0039630234	-0,00056945166	0,00055479258
41829	134,77539	-3,927	-3,9117298	-0,0025257468	0,00395827	-0,00049065531	0,00055991672
41829	135,27539	-3,927	-3,8085971	-0,001783669	0,0039546639	-0,00046017711	0,00060036033
41829	135,77539	-3,927	-3,777571	-0,0014975667	0,0040036291	-0,0004198791	0,00061227567
41829	136,27539	-3,927	-3,9081945	-0,0023856759	0,0039665997	-0,00042805361	0,00063189864
41829	136,77539	-4,1821756	-3,983248	-0,0020489097	0,0038806349	-0,00049047865	0,000603294
41829	137,27539	-6,1321759	-5,3930154	-0,0088378787	0,003078863	-0,00092340313	0,00014588051
41829	137,77539	-8,0821762	-7,9486165	-0,021651387	0,0016510487	-0,0018192841	-0,00058255903
41829	138,27539	-10,032176	-9,9693871	-0,029973686	0,0005864352	-0,0024883056	-0,0012550745
41829	138,77539	-11,982176	-11,949592	-0,03849864	-0,00043641031	-0,0031430977	-0,001934221
41829	139,27539	-13,932176	-14,009548	-0,046305358	-0,0015190244	-0,0038641947	-0,0026099216
41829	139,77539	-15,882176	-15,844192	-0,052647293	-0,002410084	-0,0045831464	-0,0032847356
41829	140,27539	-17,832176	-17,924629	-0,06019026	-0,0034612715	-0,0054888488	-0,0040000323
41829	140,77539	-19,782177	-19,803139	-0,066262484	-0,0043479353	-0,0062371003	-0,0047048405
41829	141,27539	-21,732176	-21,799963	-0,07238239	-0,0052125454	-0,0069469013	-0,0054638423
41829	141,77539	-23,682177	-23,831831	-0,078833103	-0,0060967207	-0,0078741377	-0,0062042084
41829	142,27539	-25,632175	-25,76042	-0,084762275	-0,0068376958	-0,0085541951	-0,0069751851
41829	142,77539	-27,582176	-27,525936	-0,090277195	-0,0076620579	-0,0094190063	-0,007674301
41829	143,27539	-29,532177	-29,547342	-0,095441937	-0,0085694343	-0,010200381	-0,0085372301
41829	143,77539	-31,482176	-31,47221	-0,10081679	-0,0093356073	-0,011075459	-0,0091898507
41829	144,27539	-33,432175	-33,337429	-0,1058042	-0,010075644	-0,011911483	-0,010057174
41829	144,77539	-35,382175	-35,333057	-0,1115784	-0,01094161	-0,012756544	-0,010692581
41829	145,27539	-37,332176	-37,339485	-0,11752695	-0,011730567	-0,013630708	-0,011555418
41829	145,77539	-39,282177	-39,235538	-0,12224615	-0,012577668	-0,014467498	-0,012240263
41829	146,27539	-41,232178	-41,144024	-0,12837201	-0,013331741	-0,01528973	-0,01301031
41829	146,77539	-43,182178	-43,194931	-0,13329238	-0,014153644	-0,016224286	-0,013796715
41829	147,27539	-45,132175	-45,045689	-0,13871193	-0,014923811	-0,017035071	-0,014598184
41829	147,77539	-47,082176	-47,04998	-0,14328659	-0,015753269	-0,017856089	-0,015317631
41829	148,27539	-49,032177	-48,91637	-0,14785528	-0,016615257	-0,018649336	-0,016046863
41829	148,77539	-50,982178	-50,948025	-0,15324056	-0,017454967	-0,019524632	-0,01692228
41829	149,27539	-52,932178	-52,994049	-0,15854985	-0,018242732	-0,020513421	-0,017652621
41829	149,77539	-54,882175	-54,848492	-0,16302913	-0,018994004	-0,021219574	-0,01850858
41829	150,27539	-56,832176	-56,765835	-0,16835481	-0,019800901	-0,022125484	-0,019183697
41829	150,77539	-58,782177	-58,565273	-0,17258972	-0,020493969	-0,022997476	-0,019929679
41829	151,27539	-60,732178	-60,602909	-0,17778426	-0,02136755	-0,023883762	-0,020708943
41829	151,77539	-62,682178	-62,667969	-0,18255115	-0,022236079	-0,024880856	-0,021578494
41829	152,27539	-64,632179	-64,605209	-0,18797517	-0,02302283	-0,025707074	-0,022342861
41829	152,77539	-66,582176	-66,545601	-0,19223094	-0,02383697	-0,026429618	-0,023122706
41829	153,27539	-68,532181	-68,440826	-0,19690692	-0,024583891	-0,027350795	-0,023866311
41829	153,77539	-70,482178	-70,42424	-0,20198226	-0,025383025	-0,028246777	-0,024651954
41829	154,27539	-72,432175	-72,219696	-0,20615458	-0,026199505	-0,029000428	-0,025376009
41829	154,77539	-74,382179	-74,341415	-0,21123439	-0,027096972	-0,029985873	-0,026260052
41829	155,27539	-76,332176	-76,256798	-0,21539927	-0,027834922	-0,030757753	-0,026963564
41829	155,77539	-77,400002	-77,386551	-0,21833926	-0,028335601	-0,031379104	-0,027469821
41829	156,27539	-77,400002	-77,526917	-0,21888316	-0,028286576	-0,031416491	-0,027528485
41829	156,77539	-77,400002	-77,348366	-0,21924078	-0,028304741	-0,031283714	-0,027512599
41829	157,27539	-77,400002	-77,374977	-0,21947175	-0,028305173	-0,031396408	-0,027456572
41829	157,77539	-77,400002	-77,346764	-0,21986365	-0,02828227	-0,031420033	-0,02755931
41829	158,27539	-77,400002	-77,369598	-0,2190128	-0,028308362	-0,031465884	-0,027543847
41829	158,77539	-77,400002	-77,311127	-0,21934807	-0,028354272	-0,031379115	-0,027576841
41829	159,27539	-77,400002	-77,187241	-0,21973401	-0,028245971	-0,031297229	-0,027463248
41829	159,77539	-77,400002	-77,249062	-0,21941811	-0,028281778	-0,031424884	-0,027542518
41829	160,27539	-77,400002	-77,340042	-0,21997243	-0,028326154	-0,031384811	-0,027531996
41829	160,77539	-77,400002	-77,32872	-0,21988153	-0,028321832	-0,031478919	-0,027556863
41829	161,27539	-77,400002	-77,335571	-0,219886	-0,028370023	-0,031489089	-0,027618296
41829	161,77539	-77,400002	-77,186638	-0,21956265	-0,028264448	-0,031259164	-0,027453765
41829	162,27539	-77,400002	-77,323692	-0,22078604	-0,028304651	-0,031398192	-0,027646104
41829	162,77539	-77,400002	-77,243515	-0,22049099	-0,028286412	-0,031351268	-0,02755709
41829	163,27539	-77,400002	-77,319878	-0,219962	-0,028376684	-0,03151986	-0,027619995
41829	163,77539	-77,400002	-77,191681	-0,22005588	-0,028246701	-0,031448595	-0,027555395
41829	164,27539	-77,400002	-77,223862	-0,22027791	-0,028257728	-0,031377465	-0,027593181
41829	164,77539	-77,400002	-77,319992	-0,22013336	-0,028324887	-0,031485714	-0,027564701
41829	165,27539	-77,400002	-77,258354	-0,22016168	-0,028338909	-0,031398505	-0,027640581
41829	165,77539	-77,400002	-77,302162	-0,21970868	-0,028372824	-0,031531557	-0,027598144
41829	166,27539	-77,400002	-77,248055	-0,22035688	-0,028283685	-0,031461816	-0,027616318
41829	166,77539	-77,400002	-77,373154	-0,22007376	-0,028400868	-0,031495687	-0,027607754
41829	167,27539	-77,400002	-77,287041	-0,22031665	-0,028352797	-0,031496588	-0,027671255
41829	167,77539	-77,400002	-77,207001	-0,22052526	-0,02828452	-0,031536575	-0,027610611
41829	168,27539	-77,400002	-77,360786	-0,22014081	-0,028265968	-0,031500399	-0,027705869
41829	168,77539	-77,400002	-77,229362	-0,21979213	-0,028234452	-0,031551573	-0,027583722
41829	169,27539	-77,400002	-77,415657	-0,22091717	-0,028362677	-0,031529941	-0,027712215
41829	169,77539	-77,400002	-77,334732	-0,22007972	-0,028328776	-0,031537555	-0,027632739
41829	170,27539	-77,400002	-77,240906	-0,2208516	-0,028281078	-0,031471618	-0,027666507
41829	170,77539	-77,400002	-77,347191	-0,22076964	-0,028328463	-0,031550005	-0,027683722
41829	171,27539	-77,400002	-77,290154	-0,22090375	-0,028368518	-0,031516831	-0,027692897
41829	171,77539	-77,400002	-77,295204	-0,2204597	-0,028328702	-0,031449582	-0,027652912
41829	172,27539	-77,400002	-77,367683	-0,22076517	-0,028325632	-0,031607039	-0,027747523
41829	172,77539	-77,400002	-77,323593	-0,2205655	-0,028352872	-0,031594701	-0,027702369
41829	173,27539	-77,400002	-77,202187	-0,22034645	-0,028279915	-0,031437851	-0,027620761
41829	173,77539	-77,400002	-77,207298	-0,22045523	-0,028300032	-0,031523824	-0,027654042
41829	174,27539	-77,400002	-77,184799	-0,22023171	-0,028195977	-0,031476494	-0,027627582
41829	174,77539	-77,400002	-77,354813	-0,22069663	-0,028385803	-0,031598724	-0,027704425
41829	175,27539	-77,400002	-77,241623	-0,22051334	-0,028268948	-0,031513911	-0,027677016
41829	175,77539	-77,400002	-77,299706	-0,22049695	-0,028286055	-0,03155015	-0,027674641
41829	176,27539	-77,400002	-77,221046	-0,22027045	-0,028276891	-0,03154207	-0,027657181
41829	176,77539	-77,400002	-77,333443	-0,22080839	-0,02829352	-0,031487275	-0,027649125
41829	177,27539	-77,400002	-77,343292	-0,22115707	-0,028276548	-0,031667441	-0,027702445
41829	177,77539	-77,400002	-77,280212	-0,22062361	-0,028304279	-0,031536184	-0,027687522
41829	178,27539	-77,400002	-77,327469	-0,22060424	-0,02827321	-0,03156596	-0,027662747
41829	178,77539	-77,400002	-77,260895	-0,22076517	-0,028296813	-0,031629086	-0,027717816
41829	179,27539	-77,400002	-77,450607	-0,22096336	-0,028426856	-0,031684738	-0,027742377
41829	179,77539	-77,400002	-77,373863	-0,22138804	-0,028331071	-0,031610742	-0,027797366
41829	180,27539	-77,400002	-77,301048	-0,22104681	-0,02833347	-0,031631965	-0,027728664
41829	180,77539	-77,400002	-77,399353	-0,22075921	-0,028389886	-0,031610679	-0,027710494
41829	181,27539	-77,400002	-77,198784	-0,22102296	-0,028301671	-0,031617172	-0,027646646
41829	181,77539	-77,400002	-77,271858	-0,22063255	-0,028301165	-0,031625628	-0,027723227
41829	182,27539	-77,400002	-77,39193	-0,22105724	-0,028354287	-0,031594787	-0,027695283
41829	182,77539	-77,400002	-77,288086	-0,22059828	-0,02839385	-0,0315754	-0,02763553
41829	183,27539	-77,400002	-77,324608	-0,22130013	-0,028355524	-0,03157223	-0,027814392
41829	183,77539	-77,400002	-77,301193	-0,22075921	-0,028358132	-0,031685308	-0,027716205
41829	184,27539	-77,400002	-77,372772	-0,22136122	-0,02842696	-0,031594984	-0,027744889
41829	184,77539	-77,400002	-77,180809	-0,22093505	-0,028289497	-0,03151774	-0,027643727
41829	185,27539	-77,400002	-77,304398	-0,22098422	-0,028306872	-0,031613544	-0,027725212
41829	185,77539	-76,306252	-76,274788	-0,21906197	-0,027913392	-0,031189483	-0,027263889
41829	186,27539	-73,806252	-73,829529	-0,21383762	-0,026932359	-0,030140966	-0,026367912
41829	186,77539	-71,306252	-71,06604	-0,20770729	-0,025844321	-0,029050458	-0,025297673
41829	187,27539	-68,806252	-68,707893	-0,2024442	-0,024903029	-0,027898801	-0,024358518
41829	187,77539	-66,306252	-66,093727	-0,19662827	-0,023836493	-0,026890181	-0,02336085
41829	188,27539	-63,806252	-63,661907	-0,19110888	-0,022858635	-0,025842268	-0,022339851
41829	188,77539	-61,306252	-61,151268	-0,18583834	-0,021883264	-0,024758667	-0,021427376
41829	189,27539	-58,806252	-58,609695	-0,17965138	-0,020856738	-0,023668705	-0,020346992
41829	189,77539	-56,306252	-56,040115	-0,17341226	-0,019690037	-0,022573607	-0,019397303
41829	190,27539	-53,806252	-53,535027	-0,1679942	-0,018730044	-0,021484664	-0,018367607
41829	190,77539	-51,306252	-51,127903	-0,16169846	-0,017674699	-0,02046633	-0,017491195
41829	191,27539	-48,806252	-48,570835	-0,15526265	-0,016773805	-0,019289251	-0,016379561
41829	191,77539	-46,306252	-46,005638	-0,14944673	-0,015657932	-0,018244574	-0,015447109
41829	192,27539	-43,806252	-43,510326	-0,14245659	-0,014632598	-0,017068306	-0,014349196
41829	192,77539	-41,306252	-41,135933	-0,13686121	-0,013704821	-0,016102435	-0,013417297
41829	193,27539	-38,806252	-38,606892	-0,12966394	-0,012786165	-0,014983607	-0,012321516
41829	193,77539	-36,306252	-36,124462	-0,12369454	-0,011672184	-0,013876678	-0,011339237
41829	194,27539	-33,806252	-33,553993	-0,11541247	-0,010614112	-0,012833821	-0,010238898
41829	194,77539	-31,306252	-31,150688	-0,10910779	-0,0095990002	-0,011674069	-0,009247263
41829	195,27539	-28,806252	-28,574286	-0,10132045	-0,0084604919	-0,010597286	-0,0081583485
41829	195,77539	-26,306252	-26,10821	-0,094425678	-0,0074938238	-0,0095439386	-0,0071813054
41829	196,27539	-23,806252	-23,582766	-0,08636713	-0,0064829737	-0,0084961187	-0,0061647892
41829	196,77539	-21,306252	-21,083153	-0,079107285	-0,0053004324	-0,00754508	-0,0051556528
41829	197,27539	-18,806252	-18,57502	-0,070080161	-0,0041371733	-0,0064530782	-0,0042439364
41829	197,77539	-16,306252	-16,132189	-0,061745942	-0,0028637797	-0,005452401	-0,0032991804
41829	198,27539	-13,806252	-13,661899	-0,05209446	-0,0015255958	-0,0045572994	-0,0024334267
41829	198,77539	-11,306252	-11,139587	-0,042369962	-0,00012600422	-0,0035207584	-0,0016688257
41829	199,27539	-8,8062515	-8,6303797	-0,031280518	0,0013776571	-0,0025737428	-0,0008816123
41829	199,77539	-6,3062515	-6,1760936	-0,019440055	0,0028682649	-0,001724042	-0,00022719987
41829	200,27539	-3,927	-3,9708447	-0,0060781837	0,0043153465	-0,00089345849	0,0004318282
41829	200,77539	-3,927	-3,8919709	-0,0053614378	0,0044072419	-0,00089141162	0,00044417195
41829	201,27539	-3,927	-3,6553292	-0,003965199	0,0045246333	-0,00068399671	0,0005524084
41829	201,77539	-3,927	-3,6354289	-0,0035002828	0,0046939105	-0,00068931747	0,00053916499
41829	202,27539	-3,927	-3,6632233	-0,0035330653	0,0046641827	-0,00081132131	0,0005768761
41829	202,77539	-3,927	-3,8110242	-0,0036582351	0,004634425	-0,0007006785	0,00054261275
41829	203,27539	-3,927	-3,8174727	-0,0033155084	0,0046776384	-0,00082051463	0,00056332164
41829	203,77539	-3,927	-3,8164313	-0,0031203032	0,0046955794	-0,00060680293	0,00055634603
41829	204,27539	-3,927	-3,7702825	-0,0039964914	0,0047156066	-0,00077017187	0,0005731862
41829	204,77539	-3,927	-3,8559251	-0,0040560961	0,0047533065	-0,00071004656	0,00065420941
41829	205,27539	-3,927	-3,8660746	-0,0033006072	0,0047275871	-0,00071552716	0,00055788271
41829	205,77539	-3,927	-3,7979372	-0,0035688281	0,0048158318	-0,00072938867	0,0005916208
41829	206,27539	-3,927	-3,7919376	-0,0034019351	0,004895702	-0,00065939146	0,0005909577
41829	206,77539	-3,927	-3,807025	-0,0033706427	0,0049162954	-0,00075498672	0,00064024515
41829	207,27539	-3,927	-3,8781762	-0,0034347177	0,0048823655	-0,00070227921	0,00057584606
41829	207,77539	-3,927	-3,8224757	-0,0037133694	0,0048864484	-0,00062921632	0,00069417059
41829	208,27539	-3,927	-3,8532	-0,00372082	0,0049140304	-0,00071152078	0,00060754828
41829	208,77539	-3,927	-3,8841796	-0,003169477	0,0049228668	-0,0007235083	0,00066540763
41829	209,27539	-3,927	-3,8900824	-0,0032275915	0,0048630983	-0,00062988931	0,00063679181
41829	209,77539	-3,927	-3,8506837	-0,0031262636	0,0048486292	-0,00067203154	0,00074162707
41829	210,27539	-3,927	-3,8842819	-0,0034168363	0,0049199909	-0,00068144605	0,00064966083
41829	210,77539	-3,927	-3,8864465	-0,0034019351	0,0049385279	-0,00067066879	0,00066269562
41829	211,27539	-3,927	-3,8312209	-0,0028207898	0,0049705356	-0,00064661755	0,000643868
41829	211,77539	-3,927	-3,8298051	-0,0039100647	0,0050339401	-0,00056883256	0,00072089396
41829	212,27539	-3,927	-3,8614831	-0,0028833747	0,0049863011	-0,00072471116	0,00068539754
41829	212,77539	-3,927	-3,8772728	-0,0029668212	0,0049773902	-0,00063392543	0,00073785894
41829	213,27539	-3,927	-3,8805604	-0,00372082	0,0049825311	-0,00066003099	0,00070039555
41829	213,77539	-3,927	-3,7592781	-0,00308007	0,0050649643	-0,0005953174	0,00074265338
41829	214,27539	-3,927	-3,888417	-0,0029325485	0,0050012767	-0,00060172757	0,00065626577
41829	214,77539	-3,927	-3,8931034	-0,0025972724	0,0049972534	-0,00059065473	0,00069961511
41829	215,27539	-3,927	-3,850637	-0,0037685037	0,0050302744	-0,00059308833	0,00073292106
41829	215,77539	-3,927	-3,8294587	-0,0030532479	0,0050384104	-0,00064397574	0,00076006539
41829	216,27539	-3,927	-3,8404016	-0,0024691224	0,0051098615	-0,00061730685	0,00076161139
41829	216,77539	-3,927	-3,8379226	-0,0030517578	0,0051222891	-0,00058674504	0,00077795982
41829	217,27539	-3,927	-3,8681812	-0,0030100346	0,0050569028	-0,00066306879	0,00076714531
41829	217,77539	-3,927	-3,9394386	-0,0027954578	0,0050001293	-0,0005763396	0,00070562772
41829	218,27539	0	0,0085495412	3,9013729	0,008091554	0,0017632338	0,00083755143

Datenerfassung						Zeit:	218,38477	s	09.07.2014 10:13:55
Ch 1 Kraft	Ch 1 W2TK Mittel	1944 A	1944 B	1281068
kN	mm	mm	mm	mm
0,056480989	-0,00016802254	0,00025901385	0,22689335	0,0030832363
-81,654015	-0,00032900411	-0,00017647538	-0,032877699	-0,032483291

File: usecases/youngsModulusConcrete/data/66datengefiltert.txt
Datum : 	9.7.2014
Durchmesser :	98,7
Datum	Laufzeit	Ch 1 Kraft Sollwert	Ch 1 Kraft	Ch 1 Weg	1944 B	1281068	2157
d	s	kN	kN	mm	mm	mm	mm
41829	17,255859	-0,37601021	-0,0080335885	4,9866018	0,15185565	-0,027178781	0,0082992632
41829	17,755859	-0,7685203	-0,010251999	4,9313993	0,1518915	-0,027321976	0,0082887318
41829	18,255859	-1,1610304	0,019675121	4,8275337	0,15188915	-0,027211946	0,0082891565
41829	18,755859	-1,5535405	-0,029226765	4,6616955	0,15189746	-0,027224226	0,0082437415
41829	19,255859	-1,9460506	0,0029224902	4,4148593	0,15188667	-0,027221577	0,0082989056
41829	19,755859	-2,3385608	-0,025575981	4,0953665	0,15190104	-0,027192259	0,0082760509
41829	20,255859	-2,7310708	-0,0026263297	3,7019281	0,15188482	-0,027289305	0,0082750376
41829	20,755859	-3,1235809	-0,030741096	3,2171144	0,1518127	-0,027224297	0,0082255248
41829	21,255859	-3,5160911	-0,0083688647	2,6369319	0,15195063	-0,027142685	0,008284552
41829	21,755859	-3,908601	-0,035960227	1,9568934	0,15190923	-0,027227145	0,0082068052
41829	22,255859	-3,927	0,016620383	1,1955454	0,15191668	-0,027151115	0,0083148573
41829	22,755859	-3,927	-0,02939254	0,3600806	0,15180379	-0,027247481	0,0082781333
41829	23,255859	-3,927	-10,389767	-0,11209697	0,14695793	-0,030815167	0,0048829783
41829	23,755859	-3,927	-9,3839045	-0,11076778	0,14724782	-0,030386709	0,0052356739
41829	24,255859	-3,927	-8,1000071	-0,10657907	0,14775777	-0,030039659	0,0057312921
41829	24,755859	-3,927	-7,1778784	-0,10185391	0,14823416	-0,029641537	0,005999295
41829	25,255859	-3,927	-6,4759364	-0,099797547	0,14857572	-0,029600458	0,0062816925
41829	25,755859	-3,927	-5,8986859	-0,097444654	0,14884132	-0,029292077	0,0064765234
41829	26,255859	-3,927	-5,4830685	-0,094863772	0,14906615	-0,029173108	0,0066291913
41829	26,755859	-3,927	-5,2724948	-0,094252825	0,14912999	-0,029143233	0,0066961739
41829	27,255859	-5,7132306	-6,339345	-0,0039801002	-0,00052380562	-0,0003498545	-0,00053230673
41829	27,755859	-7,6632304	-8,2273779	-0,011830032	-0,001401335	-0,0010922611	-0,0011536721
41829	28,255859	-9,6132307	-10,117176	-0,019781291	-0,0022288561	-0,0016384323	-0,0019338876
41829	28,755859	-11,563231	-12,006815	-0,026766956	-0,0030441284	-0,0023365149	-0,0025354363
41829	29,255859	-13,51323	-13,897876	-0,034296513	-0,0038952231	-0,0030175124	-0,0033059996
41829	29,755859	-15,463231	-15,65241	-0,040744245	-0,004670471	-0,0035992968	-0,0039213207
41829	30,255859	-17,413231	-17,662159	-0,048236549	-0,0054754317	-0,0044359663	-0,0047673583
41829	30,755859	-19,363232	-19,472773	-0,054681301	-0,0062158704	-0,0051455391	-0,0053967666
41829	31,255859	-21,313231	-21,422817	-0,061058998	-0,0069797337	-0,0059167244	-0,006178895
41829	31,755859	-23,263231	-23,320414	-0,066256523	-0,0077482462	-0,0067499592	-0,0069472194
41829	32,255859	-25,21323	-25,316137	-0,072681904	-0,0085016787	-0,0074738609	-0,0076093376
41829	32,755859	-27,163231	-27,259468	-0,079081953	-0,0092481077	-0,0084599042	-0,0084649324
41829	33,255859	-29,113232	-29,119797	-0,084665418	-0,010035872	-0,0091395034	-0,0090888981
41829	33,755859	-31,063231	-31,144142	-0,090457499	-0,010709345	-0,010023196	-0,0099832378
41829	34,255859	-33,013229	-33,017452	-0,096184015	-0,011495084	-0,010915783	-0,010642186
41829	34,755859	-34,96323	-34,936825	-0,10132045	-0,012127638	-0,011604714	-0,011395112
41829	35,255859	-36,913231	-36,952862	-0,10771751	-0,012906045	-0,012660851	-0,012221439
41829	35,755859	-38,863232	-38,873016	-0,11220127	-0,01357308	-0,013443754	-0,012963148
41829	36,255859	-40,813232	-40,833206	-0,1180321	-0,014303714	-0,01426459	-0,013781842
41829	36,755859	-42,763233	-42,761723	-0,12337714	-0,015035927	-0,015162699	-0,014481846
41829	37,255859	-44,71323	-44,724182	-0,12774318	-0,015745401	-0,015950043	-0,015368409
41829	37,755859	-46,663231	-46,719109	-0,13430566	-0,016467929	-0,017037967	-0,0161139
41829	38,255859	-48,613232	-48,569878	-0,13851225	-0,017148077	-0,017723521	-0,016864367
41829	38,755859	-50,563232	-50,525093	-0,143601	-0,0179241	-0,018479789	-0,017646793
41829	39,255859	-52,513233	-52,428856	-0,14826357	-0,018643826	-0,019432075	-0,01841737
41829	39,755859	-54,46323	-54,482014	-0,153777	-0,019301414	-0,02029136	-0,019228853
41829	40,255859	-56,413231	-56,320892	-0,15942752	-0,020060331	-0,021255372	-0,019973587
41829	40,755859	-58,363232	-58,278847	-0,16332865	-0,020855308	-0,022083636	-0,020816077
41829	41,255859	-60,313232	-60,288452	-0,16844124	-0,021568	-0,02287196	-0,021606039
41829	41,755859	-62,263233	-62,241699	-0,17425567	-0,022339225	-0,023757195	-0,022385405
41829	42,255859	-64,213234	-64,161713	-0,17900616	-0,023026884	-0,024568237	-0,023193251
41829	42,755859	-66,163231	-66,075188	-0,18278509	-0,023677826	-0,025425218	-0,023965556
41829	43,255859	-68,113235	-67,984436	-0,18807352	-0,024484664	-0,026284428	-0,024764588
41829	43,755859	-70,063232	-69,927834	-0,19315779	-0,025157481	-0,027080918	-0,025510784
41829	44,255859	-72,013229	-71,988113	-0,19763559	-0,025984377	-0,027991444	-0,026376922
41829	44,755859	-73,963234	-73,874939	-0,20246953	-0,026716739	-0,028886922	-0,027164031
41829	45,255859	-75,913231	-75,794212	-0,20712465	-0,027444243	-0,029665725	-0,027899396
41829	45,755859	-77,863235	-77,774406	-0,21197647	-0,028170586	-0,030615542	-0,028763341
41829	46,255859	-79,813232	-79,639404	-0,21586418	-0,028870791	-0,03138024	-0,029475324
41829	46,755859	-80,908058	-81,016922	-0,21963418	-0,029507607	-0,032054383	-0,030181214
41829	47,255859	-78,958061	-78,903427	-0,21588504	-0,028814405	-0,031189295	-0,029325087
41829	47,755859	-77,008057	-76,90258	-0,21182448	-0,028049082	-0,030428058	-0,028619038
41829	48,255859	-75,05806	-74,919189	-0,20757169	-0,027261108	-0,029610705	-0,027859762
41829	48,755859	-73,108055	-73,012054	-0,20340681	-0,026636839	-0,028793739	-0,027103391
41829	49,255859	-71,158058	-71,130013	-0,19998699	-0,025983751	-0,028066751	-0,026392814
41829	49,755859	-69,208061	-69,136749	-0,19488335	-0,025233716	-0,027320877	-0,025563721
41829	50,255859	-67,258057	-67,193504	-0,19126236	-0,024589986	-0,026447464	-0,024890006
41829	50,755859	-65,30806	-65,045738	-0,18750429	-0,023799509	-0,025583088	-0,024045452
41829	51,255859	-63,358059	-63,256336	-0,18249005	-0,023127615	-0,024793653	-0,023323972
41829	51,755859	-61,408058	-61,283764	-0,17862767	-0,022479892	-0,023924384	-0,022566088
41829	52,255859	-59,458057	-59,333504	-0,17415434	-0,021772683	-0,023134664	-0,021847505
41829	52,755859	-57,508057	-57,370937	-0,16964525	-0,021098942	-0,022477014	-0,021047838
41829	53,255859	-55,558056	-55,402981	-0,16538352	-0,020384997	-0,021532886	-0,020271637
41829	53,755859	-53,608059	-53,354408	-0,16070902	-0,019575417	-0,020633666	-0,019445155
41829	54,255859	-51,658058	-51,430225	-0,1554206	-0,018886805	-0,019811012	-0,018668437
41829	54,755859	-49,708057	-49,524967	-0,15186518	-0,018212914	-0,018910358	-0,017977843
41829	55,255859	-47,758057	-47,489166	-0,14656186	-0,017452538	-0,018047187	-0,017147025
41829	55,755859	-45,808056	-45,591774	-0,14087111	-0,016832471	-0,017271155	-0,016461518
41829	56,255859	-43,858059	-43,708996	-0,13647228	-0,016143411	-0,016426465	-0,015633589
41829	56,755859	-41,908058	-41,627129	-0,13106614	-0,015354007	-0,01568063	-0,014880726
41829	57,255859	-39,958057	-39,699463	-0,12681186	-0,01470387	-0,014824673	-0,014058216
41829	57,755859	-38,008057	-37,88026	-0,1208514	-0,014109582	-0,014050984	-0,013393333
41829	58,255859	-36,058056	-35,862038	-0,11609048	-0,013279319	-0,013182252	-0,012484441
41829	58,755859	-34,108055	-33,828213	-0,10998547	-0,012500525	-0,012182144	-0,011728067
41829	59,255859	-32,158058	-31,967594	-0,10448545	-0,011822194	-0,011391863	-0,010969533
41829	59,755859	-30,208057	-30,072441	-0,099940598	-0,011145622	-0,010663654	-0,010159303
41829	60,255859	-28,258057	-28,042311	-0,093650818	-0,010421872	-0,0098003484	-0,0094536673
41829	60,755859	-26,308056	-26,135576	-0,088591874	-0,0096685886	-0,0090171266	-0,0085801948
41829	61,255859	-24,358057	-24,164288	-0,08277148	-0,0089226663	-0,0081483694	-0,0079321153
41829	61,755859	-22,408056	-22,166697	-0,076504052	-0,0081899762	-0,0073325587	-0,0070598368
41829	62,255859	-20,458057	-20,315369	-0,070407987	-0,0074865818	-0,0064494261	-0,0064762942
41829	62,755859	-18,508057	-18,476273	-0,064222515	-0,0067313313	-0,005722235	-0,005627282
41829	63,255859	-16,558056	-16,390457	-0,057446957	-0,0058182776	-0,0048071183	-0,004897451
41829	63,755859	-14,608056	-14,449932	-0,049911439	-0,0051198006	-0,0040850416	-0,0041219201
41829	64,255859	-12,658056	-12,514889	-0,043958426	-0,0042996109	-0,003348537	-0,0033532083
41829	64,755859	-10,708056	-10,595407	-0,036327541	-0,0035196543	-0,0024688672	-0,0027362779
41829	65,255859	-8,7580566	-8,6718941	-0,027678907	-0,0025705695	-0,0018003985	-0,0020322874
41829	65,755859	-6,8080564	-6,6890736	-0,01783967	-0,0015096962	-0,0010930833	-0,0012840685
41829	66,255859	-4,8580561	-4,8596597	-0,0072687864	-0,00049903989	-0,00056475919	-0,00072547235
41829	66,755859	-4,9286604	-4,5056138	-0,0054687262	-0,00034189224	-0,00043049949	-0,00057756715
41829	67,255859	-6,8786602	-6,4855909	-0,01463294	-0,0012632012	-0,0010281608	-0,0012062062
41829	67,755859	-8,82866	-8,6262369	-0,023634732	-0,0022542179	-0,0016481972	-0,0020271372
41829	68,255859	-10,778661	-10,632607	-0,03194958	-0,0031771362	-0,0024800084	-0,0027032308
41829	68,755859	-12,728661	-12,716035	-0,039935112	-0,0040581524	-0,003275322	-0,0035145693
41829	69,255859	-14,67866	-14,585328	-0,0469625	-0,0046784282	-0,0041201008	-0,0041548591
41829	69,755859	-16,62866	-16,549442	-0,053398311	-0,0055143535	-0,0048308028	-0,0048386343
41829	70,255859	-18,578661	-18,569771	-0,059986115	-0,0061475635	-0,005614059	-0,0056417659
41829	70,755859	-20,52866	-20,436728	-0,065690279	-0,0068968832	-0,0064882264	-0,0062686224
41829	71,255859	-22,478661	-22,397993	-0,071027875	-0,0076423883	-0,0073473784	-0,0070306007
41829	71,755859	-24,428661	-24,35323	-0,077106059	-0,0083186924	-0,0083271088	-0,0077709965
41829	72,255859	-26,37866	-26,356922	-0,083513558	-0,0090759397	-0,0091518229	-0,0084508806
41829	72,755859	-28,328661	-28,358545	-0,089222193	-0,0098394156	-0,0099914474	-0,0092274547
41829	73,255859	-30,278662	-30,198166	-0,094260275	-0,010505795	-0,010881955	-0,0099022631
41829	73,755859	-32,228661	-32,217487	-0,099885464	-0,011166573	-0,01171028	-0,010755673
41829	74,255859	-34,178661	-34,169239	-0,10530055	-0,011825025	-0,012624342	-0,011457114
41829	74,755859	-36,128662	-36,05405	-0,11078119	-0,012489706	-0,013518645	-0,012153732
41829	75,255859	-38,078663	-38,013805	-0,11553913	-0,013214827	-0,014404554	-0,012951484
41829	75,755859	-40,02866	-39,920059	-0,12065023	-0,013886571	-0,015300225	-0,013661508
41829	76,255859	-41,978661	-41,988873	-0,12647659	-0,014704436	-0,01618119	-0,014508853
41829	76,755859	-43,928661	-43,780025	-0,1302436	-0,01524654	-0,016902417	-0,01517716
41829	77,255859	-45,878662	-45,813534	-0,13637096	-0,015937328	-0,017868465	-0,015987458
41829	77,755859	-47,828663	-47,865322	-0,14129728	-0,016732842	-0,018732795	-0,016797114
41829	78,255859	-49,77866	-49,639198	-0,14560819	-0,017418116	-0,019659976	-0,017446063
41829	78,755859	-51,728661	-51,62093	-0,15006363	-0,017985791	-0,020355051	-0,018292909
41829	79,255859	-53,678661	-53,538631	-0,15529096	-0,018744707	-0,021200484	-0,018968668
41829	79,755859	-55,628662	-55,491913	-0,16001761	-0,019477785	-0,02203957	-0,019792443
41829	80,255859	-57,578663	-57,575851	-0,16530901	-0,020173967	-0,022936227	-0,020551857
41829	80,755859	-59,52866	-59,509445	-0,17039329	-0,020906568	-0,023796253	-0,021430153
41829	81,255859	-61,478661	-61,412506	-0,17428398	-0,021638483	-0,024723675	-0,022171877
41829	81,755859	-63,428661	-63,313618	-0,17904937	-0,022230297	-0,025387522	-0,022906031
41829	82,255859	-65,378662	-65,257935	-0,18347651	-0,022983968	-0,02638966	-0,023660254
41829	82,755859	-67,328659	-67,250122	-0,18841475	-0,023733169	-0,027089225	-0,024492841
41829	83,255859	-69,278664	-69,182266	-0,19392222	-0,024386108	-0,028043712	-0,025146581
41829	83,755859	-71,228661	-71,148354	-0,198026	-0,025271624	-0,02881795	-0,026050827
41829	84,255859	-73,178665	-73,025833	-0,20211786	-0,025822699	-0,029645663	-0,026752543
41829	84,755859	-75,128662	-75,065727	-0,20688623	-0,026698351	-0,030526552	-0,027551334
41829	85,255859	-77,078659	-77,021858	-0,21127462	-0,027386546	-0,031336095	-0,028419761
41829	85,755859	-75,788963	-75,701973	-0,20838529	-0,026991844	-0,030786758	-0,027832821
41829	86,255859	-73,838966	-73,789429	-0,20499676	-0,026258171	-0,030104984	-0,027209345
41829	86,755859	-71,888969	-71,733604	-0,20120889	-0,025510222	-0,029228646	-0,026375663
41829	87,255859	-69,938965	-69,796509	-0,19708425	-0,02484253	-0,02844736	-0,02565803
41829	87,755859	-67,988968	-67,761696	-0,19209981	-0,024085402	-0,027648315	-0,024872407
41829	88,255859	-66,038963	-65,919334	-0,18844455	-0,023379207	-0,026831731	-0,024104359
41829	88,755859	-64,088966	-63,978127	-0,18421113	-0,022710234	-0,026023356	-0,023399733
41829	89,255859	-62,138966	-61,995785	-0,18018037	-0,022040308	-0,025180355	-0,022559956
41829	89,755859	-60,188965	-59,949482	-0,17584413	-0,021314263	-0,024383711	-0,021834355
41829	90,255859	-58,238964	-58,063038	-0,17054528	-0,020665467	-0,023556918	-0,021060485
41829	90,755859	-56,288967	-56,158615	-0,16714782	-0,019898742	-0,02273749	-0,02040872
41829	91,255859	-54,338966	-54,169216	-0,16272068	-0,019178778	-0,02189213	-0,019573823
41829	91,755859	-52,388966	-52,248112	-0,15782118	-0,018562645	-0,021113144	-0,018874159
41829	92,255859	-50,438965	-50,122547	-0,15287399	-0,017803997	-0,020172983	-0,018007845
41829	92,755859	-48,488964	-48,264935	-0,14794469	-0,017108142	-0,019361466	-0,017276332
41829	93,255859	-46,538967	-46,435402	-0,14332086	-0,016526133	-0,018459259	-0,016592147
41829	93,755859	-44,588966	-44,314365	-0,13833642	-0,015742064	-0,017593365	-0,015742548
41829	94,255859	-42,638966	-42,371422	-0,13314188	-0,014973342	-0,016772628	-0,015004721
41829	94,755859	-40,688965	-40,437462	-0,12898594	-0,014317185	-0,015816132	-0,014252452
41829	95,255859	-38,738964	-38,630173	-0,1240626	-0,013718754	-0,015158232	-0,013551174
41829	95,755859	-36,788967	-36,608109	-0,11831671	-0,013051897	-0,014198443	-0,01269618
41829	96,255859	-34,838966	-34,709831	-0,11336505	-0,012323081	-0,013515666	-0,01192827
41829	96,755859	-32,888966	-32,679184	-0,1073271	-0,0116162	-0,012494699	-0,011140643
41829	97,255859	-30,938965	-30,710592	-0,10222048	-0,010890394	-0,011610979	-0,010289269
41829	97,755859	-28,988966	-28,692099	-0,096818805	-0,010169804	-0,010771105	-0,0095369238
41829	98,255859	-27,038965	-26,850267	-0,091248751	-0,0095249116	-0,0099447817	-0,0087937694
41829	98,755859	-25,088964	-24,912518	-0,085474551	-0,0087363422	-0,0091584092	-0,0080754831
41829	99,255859	-23,138966	-22,933764	-0,079555809	-0,0080127716	-0,00828976	-0,0072633661
41829	99,755859	-21,188965	-20,993971	-0,073567033	-0,0072866082	-0,0073609054	-0,0065881796
41829	100,25586	-19,238964	-19,14913	-0,067773461	-0,0066111088	-0,0065559624	-0,0058278143
41829	100,75586	-17,288965	-17,19924	-0,060974061	-0,005813688	-0,0056971172	-0,0051156357
41829	101,25586	-15,338964	-15,114137	-0,054676831	-0,0050635636	-0,0047868136	-0,0043255463
41829	101,75586	-13,388965	-13,18086	-0,046990812	-0,004270792	-0,0039199344	-0,0036117956
41829	102,25586	-11,438965	-11,25351	-0,039646029	-0,0034295022	-0,00310095	-0,0029095393
41829	102,75586	-9,488965	-9,3987513	-0,03156662	-0,0025831461	-0,0022957951	-0,0022892095
41829	103,25586	-7,5389647	-7,3821378	-0,022757053	-0,0017156303	-0,0015018852	-0,0016243737
41829	103,75586	-5,5889645	-5,4998546	-0,012016296	-0,00071936846	-0,00085578882	-0,00089076534
41829	104,25586	-3,927	-4,2066555	-0,0050053	-7,5697899e-05	-0,00034823138	-0,00056857429
41829	104,75586	-3,927	-3,8053486	-0,0019684434	0,00022861362	-0,0001614622	-0,00030313805
41829	105,25586	-3,927	-3,7203879	-0,0011742115	0,00029608607	-0,00019614882	-0,00036420114
41829	105,75586	-3,927	-3,6918111	-0,00040978193	0,00034937263	-6,1908468e-05	-0,00030708499
41829	106,25586	-3,927	-3,7945435	-0,0007390976	0,000364393	-0,00023173165	-0,00040185638
41829	106,75586	-3,927	-3,7910435	-0,00083297491	0,00030818582	-0,00016268701	-0,00040080212
41829	107,25586	-3,927	-3,8544164	-0,00061690807	0,00037527084	-0,00015619768	-0,00037566759
41829	107,75586	-3,927	-3,7850738	-0,00087469816	0,00038519502	-0,00015802913	-0,00032766722
41829	108,25586	-3,927	-3,8344934	-0,00068843365	0,00032457709	-0,00014653939	-0,00028872862
41829	108,75586	-3,927	-3,8620028	-0,00084787607	0,00032553077	-0,00018132257	-0,00037757866
41829	109,25586	-3,927	-3,8369949	-0,00049322844	0,00033652782	-0,00012104059	-0,0002513025
41829	109,75586	-3,927	-3,8501453	-0,00076293945	0,00027015805	-0,00012877157	-0,00030508637
41829	110,25586	-3,927	-3,8683918	-0,0015005469	0,00037398934	-0,00016030142	-0,00027387775
41829	110,75586	-3,927	-3,9329715	-0,000692904	0,00028881431	-0,00022949852	-0,00036421232
41829	111,25586	-3,927	-3,8375204	-0,00079423189	0,00034728646	-0,0002212277	-0,00031048059
41829	111,75586	-3,927	-3,8701203	-0,00062733889	0,00033992529	-6,3291176e-05	-0,00028289482
41829	112,25586	-3,927	-3,9380174	-0,0010877848	0,0003452301	-0,00017692345	-0,00032428466
41829	112,75586	-3,927	-3,8626213	-0,00067949295	0,00031849742	-0,00011363298	-0,0002784282
41829	113,25586	-3,927	-3,8704984	-0,00083595514	0,00042286515	-6,4167281e-05	-0,00029982254
41829	113,75586	-3,927	-3,8799589	-0,00098049641	0,00042372942	-9,1744449e-05	-0,00025995076
41829	114,25586	-3,927	-3,8563404	-0,00078529119	0,00037971139	-8,7816035e-05	-0,00025046431
41829	114,75586	-3,927	-3,9636567	-0,00058412552	0,00033971667	-0,00013712302	-0,00033458322
41829	115,25586	-3,927	-3,8711205	-0,0013828278	0,00043526292	-8,9124034e-05	-0,00026756339
41829	115,75586	-3,927	-3,8910656	-0,0010445714	0,00042846799	-2,5702026e-05	-0,00031335466
41829	116,25586	-3,927	-3,9415267	-0,00065118074	0,00044825673	-7,584862e-05	-0,00030288845
41829	116,75586	-3,927	-3,8934331	-0,00075101852	0,00049519539	-7,4715732e-05	-0,00027485937
41829	117,25586	-3,927	-3,9129238	-0,0009149313	0,00043204427	-6,597154e-06	-0,00028818473
41829	117,75586	-3,927	-3,873611	-0,00081658363	0,00045177341	-0,00011421255	-0,00026949868
41829	118,25586	-3,927	-3,8971343	-0,00078380108	0,00045585632	-4,8259721e-05	-0,00023073703
41829	118,75586	-3,927	-3,9391146	-0,0011593103	0,0003913343	-6,3727719e-05	-0,0002519004
41829	119,25586	-3,927	-3,8670263	1,0430813e-05	0,00052750111	-8,121819e-05	-0,0002530925
41829	119,75586	-3,927	-3,8955007	-0,00070035458	0,00046488643	1,7288408e-05	-0,00032467768
41829	120,25586	-3,927	-3,9050915	-0,00064373016	0,00048932433	-8,6713473e-05	-0,00023879111
41829	120,75586	-3,927	-3,9058719	-2,2351742e-05	0,00048029423	-6,5455293e-05	-0,00034914911
41829	121,25586	-3,927	-3,8631744	-0,0010475516	0,00049087405	2,6709893e-05	-0,0002322495
41829	121,75586	-3,927	-3,8999207	-0,00052154064	0,00047463179	-7,0569695e-05	-0,00028125383
41829	122,25586	-3,927	-3,9000754	-0,0008225441	0,00054422021	-3,5067387e-05	-0,00017670169
41829	122,75586	-3,927	-3,8790536	-0,0004068017	0,00048899651	-0,00011137544	-0,00025594421
41829	123,25586	-3,927	-3,8696733	-0,00059455633	0,00051620603	-1,9834686e-05	-0,00019440986
41829	123,75586	-3,927	-3,9297249	-0,00085681677	0,00046801567	-4,042975e-06	-0,00029776618
41829	124,25586	-3,927	-3,8534329	-0,00055134296	0,00049623847	-6,276714e-05	-0,00020880252
41829	124,75586	-3,927	-3,906086	-0,0010833144	0,00054708123	-1,4897831e-05	-0,00024285167
41829	125,25586	-3,927	-3,900949	0,00012367964	0,00052809715	1,0957571e-05	-0,00025490671
41829	125,75586	-3,927	-3,9085336	-0,00028163195	0,00054824352	-1,2980395e-05	-0,00024570525
41829	126,25586	-3,927	-3,8396344	-0,00085234642	0,00053450465	-1,568156e-06	-0,0002096463
41829	126,75586	-3,927	-3,8971956	-0,00046938658	0,00045672059	-7,9150399e-05	-0,00017193519
41829	127,25586	-3,927	-3,9169211	-0,00031888485	0,00056275725	-7,9326317e-05	-0,00021760724
41829	127,75586	-3,927	-3,8371701	-0,00024139881	0,00055104494	-6,5798413e-06	-0,00012661703
41829	128,25586	-3,927	-3,9291513	-0,00098496675	0,00051191449	-1,4071109e-07	-0,0002423618
41829	128,75586	-3,927	-3,8459282	-0,00016987324	0,00053459406	3,4391953e-05	-0,00013250858
41829	129,25586	-3,927	-3,9176476	-0,00015795231	0,00054958463	-0,00010107239	-0,00025715493
41829	129,75586	-3,927	-3,8088672	4,0233135e-05	0,00055918097	0,00011145551	-0,00013807975
41829	130,25586	-3,927	-3,8641691	-0,00030249357	0,00054183602	9,8717137e-05	-0,00022325851
41829	130,75586	-3,927	-3,8683267	-0,00042170286	0,0005184114	-8,0755039e-05	-0,00019443221
41829	131,25586	-3,927	-3,9432738	-0,00083297491	0,0005171895	4,4154465e-05	-0,00020975247
41829	131,75586	-3,927	-3,9091222	-0,00028759241	0,00046342611	3,3947508e-05	-0,00021146238
41829	132,25586	-3,927	-3,8587992	-0,00024586916	0,00054252148	2,2893963e-05	-0,00013725273
41829	132,75586	-3,927	-3,9383564	-0,0012233853	0,00049501657	2,4367651e-05	-0,00021951273
41829	133,25586	-3,927	-3,877161	-0,00047683716	0,00050291419	1,3737865e-05	-0,00011045486
41829	133,75586	-3,927	-3,8540475	-0,00026971102	0,00058200955	-3,7983977e-05	-0,00019114092
41829	134,25586	-4,1859846	-3,9510429	-0,00051558018	0,00046417117	5,9530204e-05	-0,00018677302
41829	134,75586	-6,1359844	-5,3585787	-0,0073924661	-0,00020423532	-0,00051836384	-0,00075004064
41829	135,25586	-8,0859842	-7,9990568	-0,020040572	-0,0012902617	-0,0013777326	-0,0015599914
41829	135,75586	-10,035985	-10,05238	-0,029446185	-0,0022558272	-0,0022163212	-0,0023423433
41829	136,25586	-11,985985	-12,093807	-0,037142634	-0,0031517148	-0,0029973786	-0,0030206703
41829	136,75586	-13,935985	-13,919432	-0,043055415	-0,0039156079	-0,0037804968	-0,0036592949
41829	137,25586	-15,885984	-15,95512	-0,049968064	-0,0045958161	-0,0047169076	-0,004389707
41829	137,75586	-17,835985	-17,803617	-0,056940317	-0,0052939653	-0,0054507493	-0,0050977934
41829	138,25586	-19,785984	-19,750555	-0,062872469	-0,0060317516	-0,0063772597	-0,0057642441
41829	138,75586	-21,735985	-21,687424	-0,069007277	-0,0067527294	-0,0072279065	-0,0064811595
41829	139,25586	-23,685986	-23,599159	-0,07455945	-0,0074530244	-0,0080790371	-0,0072495639
41829	139,75586	-25,635984	-25,540865	-0,0809744	-0,0082437098	-0,009092696	-0,0079332236
41829	140,25586	-27,585985	-27,607538	-0,087487698	-0,0088457167	-0,0099015562	-0,0087472815
41829	140,75586	-29,535986	-29,533268	-0,092244148	-0,0096215308	-0,010855144	-0,0094160698
41829	141,25586	-31,485985	-31,454548	-0,0975281	-0,010284036	-0,011728529	-0,010222565
41829	141,75586	-33,435986	-33,372574	-0,10204315	-0,010885954	-0,012550996	-0,010860924
41829	142,25586	-35,385986	-35,378918	-0,10821819	-0,011602789	-0,013455026	-0,011752687
41829	142,75586	-37,335987	-37,278305	-0,11352748	-0,012308896	-0,014311428	-0,012367774
41829	143,25586	-39,285984	-39,18993	-0,11830926	-0,01295656	-0,015208041	-0,013184326
41829	143,75586	-41,235985	-41,201954	-0,12310743	-0,013664424	-0,016100574	-0,013893235
41829	144,25586	-43,185986	-43,177647	-0,12792647	-0,01438877	-0,01703836	-0,014707802
41829	144,75586	-45,135986	-45,046238	-0,13366044	-0,015057921	-0,017925002	-0,015380917
41829	145,25586	-47,085987	-47,072071	-0,13920367	-0,015785843	-0,018757585	-0,016221246
41829	145,75586	-49,035984	-48,891712	-0,14315695	-0,016447365	-0,019467423	-0,016877519
41829	146,25586	-50,985985	-50,948307	-0,14861673	-0,017125905	-0,020434292	-0,017709335
41829	146,75586	-52,935986	-52,809547	-0,15367866	-0,017809898	-0,021296646	-0,01838319
41829	147,25586	-54,885986	-54,949825	-0,15898347	-0,018621892	-0,022322202	-0,01931626
41829	147,75586	-56,835987	-56,740551	-0,16322434	-0,019221902	-0,023032589	-0,019971842
41829	148,25586	-58,785984	-58,7141	-0,16852617	-0,019980729	-0,023879766	-0,020839822
41829	148,75586	-60,735985	-60,628868	-0,17283559	-0,020635962	-0,024732579	-0,021551166
41829	149,25586	-62,685986	-62,571518	-0,17734468	-0,021449655	-0,025594661	-0,022319516
41829	149,75586	-64,635986	-64,555344	-0,18240213	-0,022076219	-0,02638921	-0,02309069
41829	150,25586	-66,585983	-66,495995	-0,18654764	-0,022780269	-0,027307358	-0,023870779
41829	150,75586	-68,535988	-68,406761	-0,19185692	-0,023553789	-0,028125688	-0,024616715
41829	151,25586	-70,485985	-70,408554	-0,196518	-0,024273127	-0,028932769	-0,025358731
41829	151,75586	-72,435989	-72,363159	-0,20069629	-0,024942636	-0,029756077	-0,026223741
41829	152,25586	-74,385986	-74,321686	-0,20520687	-0,025648028	-0,030597756	-0,026944058
41829	152,75586	-76,335983	-76,225243	-0,20958781	-0,026384979	-0,03149157	-0,027727716
41829	153,25586	-77,400002	-77,388512	-0,21222979	-0,026833773	-0,031957839	-0,02812849
41829	153,75586	-77,400002	-77,373482	-0,213103	-0,026949227	-0,032024954	-0,028247893
41829	154,25586	-77,400002	-77,291939	-0,2123192	-0,026867896	-0,03206487	-0,028187135
41829	154,75586	-77,400002	-77,356079	-0,21320879	-0,02688995	-0,031973768	-0,028271165
41829	155,25586	-77,400002	-77,236336	-0,21256804	-0,026864916	-0,032026887	-0,028184142
41829	155,75586	-77,400002	-77,222351	-0,21267533	-0,026915759	-0,031963196	-0,028212929
41829	156,25586	-77,400002	-77,285515	-0,21345466	-0,026906729	-0,032135367	-0,028210307
41829	156,75586	-77,400002	-77,274612	-0,21390021	-0,026955605	-0,03199498	-0,028205886
41829	157,25586	-77,400002	-77,256599	-0,21265745	-0,02695483	-0,032037929	-0,028229635
41829	157,75586	-77,400002	-77,439507	-0,21365732	-0,027018219	-0,03216156	-0,028281335
41829	158,25586	-77,400002	-77,27327	-0,21399558	-0,026936054	-0,03198142	-0,028247606
41829	158,75586	-77,400002	-77,33107	-0,21446198	-0,026962101	-0,032189459	-0,028216528
41829	159,25586	-77,400002	-77,388557	-0,2136007	-0,026965708	-0,032197505	-0,028244114
41829	159,75586	-77,400002	-77,242378	-0,21368563	-0,026977718	-0,032041352	-0,028238524
41829	160,25586	-77,400002	-77,376717	-0,21375567	-0,026967615	-0,032269649	-0,028263066
41829	160,75586	-77,400002	-77,251266	-0,2134636	-0,026938975	-0,032063723	-0,028216442
41829	161,25586	-77,400002	-77,304688	-0,21410584	-0,027036458	-0,032204065	-0,028248899
41829	161,75586	-77,400002	-77,292786	-0,21430552	-0,02705732	-0,032097079	-0,028267138
41829	162,25586	-77,400002	-77,229355	-0,21445751	-0,02695936	-0,032000061	-0,02826225
41829	162,75586	-77,400002	-77,2864	-0,21475852	-0,026943386	-0,03218906	-0,028211318
41829	163,25586	-77,400002	-77,245888	-0,21377355	-0,026977926	-0,032088034	-0,028292654
41829	163,75586	-77,400002	-77,316734	-0,21461844	-0,02700761	-0,032140777	-0,028209064
41829	164,25586	-77,400002	-77,24456	-0,21419227	-0,027029961	-0,032184247	-0,028270435
41829	164,75586	-77,400002	-77,237556	-0,21390915	-0,026988596	-0,032111093	-0,028299563
41829	165,25586	-77,400002	-77,256844	-0,2142638	-0,027022272	-0,03218304	-0,028299911
41829	165,75586	-77,400002	-77,388161	-0,21442324	-0,027054548	-0,032194145	-0,028270781
41829	166,25586	-77,400002	-77,285263	-0,21386147	-0,026979715	-0,0321013	-0,028259376
41829	166,75586	-77,400002	-77,313492	-0,21477342	-0,027059525	-0,032169215	-0,028290786
41829	167,25586	-77,400002	-77,317017	-0,21467507	-0,027047157	-0,032110676	-0,028269319
41829	167,75586	-77,400002	-77,189819	-0,21414757	-0,027015865	-0,032189928	-0,028249769
41829	168,25586	-77,400002	-77,368904	-0,21417439	-0,027100831	-0,032232024	-0,028300531
41829	168,75586	-77,400002	-77,348793	-0,21535903	-0,027022541	-0,032153655	-0,028299212
41829	169,25586	-77,400002	-77,344872	-0,21461099	-0,027007192	-0,032280698	-0,028248994
41829	169,75586	-77,400002	-77,332687	-0,21479726	-0,027029723	-0,03219251	-0,028299969
41829	170,25586	-77,400002	-77,310783	-0,21412969	-0,027050495	-0,032177638	-0,028249264
41829	170,75586	-77,400002	-77,303566	-0,21457672	-0,027048528	-0,032161482	-0,028350687
41829	171,25586	-77,400002	-77,215736	-0,21434724	-0,027011544	-0,032168362	-0,028223682
41829	171,75586	-77,400002	-77,31823	-0,2150625	-0,027098238	-0,032234136	-0,028339874
41829	172,25586	-77,400002	-77,29953	-0,21467656	-0,027067363	-0,032261133	-0,028240852
41829	172,75586	-77,400002	-77,2929	-0,21524429	-0,027004987	-0,032213401	-0,028350525
41829	173,25586	-77,400002	-77,25412	-0,21518916	-0,026965231	-0,032233857	-0,0283047
41829	173,75586	-77,400002	-77,386055	-0,21511167	-0,027041554	-0,032189015	-0,028372703
41829	174,25586	-77,400002	-77,218727	-0,21493584	-0,027049989	-0,032280773	-0,028257122
41829	174,75586	-77,400002	-77,251656	-0,21448284	-0,027007341	-0,032190159	-0,028266171
41829	175,25586	-77,400002	-77,292381	-0,21448284	-0,026999533	-0,032255046	-0,028263185
41829	175,75586	-77,400002	-77,305878	-0,21486729	-0,027065068	-0,032166146	-0,028211966
41829	176,25586	-77,400002	-77,338615	-0,21446794	-0,027065247	-0,032198869	-0,028331213
41829	176,75586	-77,400002	-77,212868	-0,21515489	-0,027085125	-0,032213096	-0,028205218
41829	177,25586	-77,400002	-77,346222	-0,21459609	-0,027092904	-0,032244764	-0,028343316
41829	177,75586	-77,400002	-77,34568	-0,21478534	-0,027149022	-0,032265741	-0,028347738
41829	178,25586	-77,400002	-77,428558	-0,21505952	-0,0270935	-0,032347687	-0,028285854
41829	178,75586	-77,400002	-77,330643	-0,21481961	-0,027080983	-0,032345176	-0,02828123
41829	179,25586	-77,400002	-77,299309	-0,21532178	-0,027084827	-0,032150038	-0,028249739
41829	179,75586	-77,400002	-77,484077	-0,21464378	-0,027140588	-0,032365862	-0,028411917
41829	180,25586	-77,400002	-77,291695	-0,21500885	-0,027014732	-0,03221222	-0,028301921
41829	180,75586	-77,400002	-77,352798	-0,21464825	-0,027179599	-0,032167908	-0,028313175
41829	181,25586	-77,400002	-77,321251	-0,21563172	-0,027092338	-0,032255158	-0,028329002
41829	181,75586	-77,400002	-77,406914	-0,21454394	-0,027138531	-0,032260817	-0,028286552
41829	182,25586	-77,400002	-77,353874	-0,2143532	-0,027123153	-0,032330971	-0,028371839
41829	182,75586	-77,400002	-77,252708	-0,21498203	-0,027090043	-0,032247368	-0,028266335
41829	183,25586	-76,301369	-76,331207	-0,2132073	-0,026748896	-0,031940091	-0,027945135
41829	183,75586	-73,801369	-73,729042	-0,20754039	-0,025799572	-0,030829886	-0,02696277
41829	184,25586	-71,301369	-71,14418	-0,20236224	-0,024860352	-0,02969333	-0,025967477
41829	184,75586	-68,801369	-68,623497	-0,19663125	-0,023918748	-0,028724432	-0,024998114
41829	185,25586	-66,301369	-66,287415	-0,19177347	-0,023130208	-0,027642017	-0,023983194
41829	185,75586	-63,801369	-63,666916	-0,18635988	-0,022147536	-0,026645401	-0,023085013
41829	186,25586	-61,301369	-61,11475	-0,18016547	-0,021278977	-0,025501641	-0,022085052
41829	186,75586	-58,801369	-58,585384	-0,17466098	-0,020317286	-0,024397196	-0,021126684
41829	187,25586	-56,301369	-56,104195	-0,16898811	-0,019502908	-0,023369018	-0,020127364
41829	187,75586	-53,801369	-53,741497	-0,16312152	-0,018605858	-0,022323627	-0,019241866
41829	188,25586	-51,301369	-51,176189	-0,1572296	-0,017604738	-0,021258295	-0,018183727
41829	188,75586	-48,801369	-48,61438	-0,15041083	-0,016776294	-0,020067347	-0,017237179
41829	189,25586	-46,301369	-46,097343	-0,14546812	-0,01593259	-0,018940162	-0,016233176
41829	189,75586	-43,801369	-43,622414	-0,13832897	-0,014982969	-0,017882492	-0,015222781
41829	190,25586	-41,301369	-41,001465	-0,13195723	-0,014096558	-0,016652292	-0,014168991
41829	190,75586	-38,801369	-38,594337	-0,12592822	-0,0132007	-0,015726402	-0,013160627
41829	191,25586	-36,301369	-36,047619	-0,11832416	-0,012372375	-0,014615425	-0,012233926
41829	191,75586	-33,801369	-33,663292	-0,11199862	-0,011474937	-0,013441943	-0,011246007
41829	192,25586	-31,301369	-31,215355	-0,10520816	-0,010617405	-0,012433282	-0,010382973
41829	192,75586	-28,801369	-28,710705	-0,098489225	-0,0097348988	-0,011147372	-0,0092981029
41829	193,25586	-26,301369	-26,075079	-0,090970099	-0,0088349283	-0,010125987	-0,0083052721
41829	193,75586	-23,801369	-23,603043	-0,083072484	-0,0079417229	-0,0089092497	-0,0074221771
41829	194,25586	-21,301369	-21,104309	-0,074866414	-0,0069455206	-0,0078187212	-0,0064368155
41829	194,75586	-18,801369	-18,591957	-0,066722929	-0,0059972107	-0,0066668908	-0,0054514352
41829	195,25586	-16,301369	-16,079229	-0,058557093	-0,0050658286	-0,0055188481	-0,0045045372
41829	195,75586	-13,801369	-13,594479	-0,049804151	-0,0040595829	-0,0043940335	-0,003552692
41829	196,25586	-11,301369	-11,161483	-0,040286779	-0,003028363	-0,0032990335	-0,0027528461
41829	196,75586	-8,8013687	-8,5630789	-0,029861927	-0,0019174516	-0,0021822152	-0,0018272698
41829	197,25586	-6,3013687	-6,1834083	-0,018002093	-0,00082975626	-0,0011869941	-0,001006864
41829	197,75586	-3,927	-4,0263252	-0,0049963593	0,00032907724	-0,00039348865	-0,0003136564
41829	198,25586	-3,927	-3,9086733	-0,0042244792	0,00049161911	-0,00029066368	-0,00021247566
41829	198,75586	-3,927	-3,5989656	-0,0024735928	0,00065225363	-0,00018884055	-0,00017316267
41829	199,25586	-3,927	-3,6784167	-0,0018179417	0,00063619018	-0,00015808293	-0,00010416843
41829	199,75586	-3,927	-3,7453287	-0,0026673079	0,00061190128	-0,00013085399	-0,00014126673
41829	200,25586	-3,927	-3,7657433	-0,0023573637	0,00056493282	-0,00023788541	-0,00013145618
41829	200,75586	-3,927	-3,8085449	-0,0029861927	0,0005851686	-0,00019695253	-0,00014395639
41829	201,25586	-3,927	-3,833631	-0,0027507544	0,00052091479	-0,00023784206	-0,00017376058
41829	201,75586	-3,927	-3,8372929	-0,002361834	0,00054258108	-0,0001080753	-0,00014164485
41829	202,25586	-3,927	-3,8942788	-0,002874434	0,00055542588	-0,00020472198	-0,00019370392
41829	202,75586	-3,927	-3,8360431	-0,0032097101	0,00058355927	-0,0002429208	-0,00021100976
41829	203,25586	-3,927	-3,9108043	-0,0032514334	0,00058239698	-0,00012917464	-0,00016637519
41829	203,75586	-3,927	-3,8683453	-0,0028014183	0,00066763163	-0,0001779197	-0,00015519373
41829	204,25586	-3,927	-3,8371048	-0,002720952	0,00063019991	-0,00013414973	-5,2267686e-05
41829	204,75586	-3,927	-3,9232001	-0,0021904707	0,0006338954	-0,00021630815	-0,00013014302
41829	205,25586	-3,927	-3,8088691	-0,0025168061	0,00067996979	-0,00017485996	-3,532134e-05
41829	205,75586	-3,927	-3,8711615	-0,0023171306	0,00066933036	-0,00013859868	-0,00018394366
41829	206,25586	-3,927	-3,848521	-0,0023677945	0,00062984228	-0,0002320872	-7,3598698e-05
41829	206,75586	-3,927	-3,8663354	-0,0021740794	0,0006069839	-0,00013221742	-0,00010793097
41829	207,25586	-3,927	-3,9036703	-0,002579391	0,00061747432	-0,00018270203	-0,00010194071
41829	207,75586	-3,927	-3,8789418	-0,00243783	0,0006544888	-0,00011041626	-4,2991713e-05
41829	208,25586	-3,927	-3,8749819	-0,0019907951	0,00062423944	-0,00013875288	-0,0001215972
41829	208,75586	-3,927	-3,8306787	-0,0021636486	0,00066334009	-0,00013154326	3,7357211e-05
41829	209,25586	-3,927	-3,9008503	-0,0027626753	0,00067549944	-0,00014743199	-0,00014043786
41829	209,75586	-3,927	-3,8752482	-0,0021845102	0,00062951446	-7,4665884e-05	6,6794455e-06
41829	210,25586	-3,927	-3,8976614	-0,0013783574	0,00069212914	-0,00016922351	-0,0001377929
41829	210,75586	-3,927	-3,8325415	-0,0023320317	0,0007326901	-0,00017352606	-0,00011092424
41829	211,25586	-3,927	-3,8617961	-0,0027045608	0,0006891489	-6,3292689e-05	-5,8842823e-05
41829	211,75586	-3,927	-3,8849564	-0,0018283725	0,00065875053	-7,2068942e-05	-4,2466447e-05
41829	212,25586	-3,927	-3,87045	-0,0022575259	0,00070461631	-6,5654334e-05	-2,9424205e-05
41829	212,75586	-3,927	-3,9670131	-0,0018239021	0,00068044662	-0,00012613826	-7,4103475e-05
41829	213,25586	-3,927	-3,8740225	-0,0020176172	0,00065821409	-0,00011230697	1,9224361e-05
41829	213,75586	-3,927	-3,8966537	-0,0019028783	0,00073716044	-2,9907787e-05	-5,8380887e-05
41829	214,25586	-3,927	-3,8977973	-0,0013187528	0,00066539645	-0,00016281877	-2,094917e-05
41829	214,75586	-3,927	-3,9052124	-0,0020861626	0,0007314384	-3,5267242e-06	-5,6307763e-05
41829	215,25586	-3,927	-3,8478765	-0,0016704202	0,00071561337	-0,00015571257	1,6689301e-06
41829	215,75586	-3,927	-3,8572717	-0,0019982457	0,00072547793	-6,8352827e-05	-3,5589561e-05
41829	216,25586	-3,927	-3,8451684	-0,0019237399	0,00075280666	-1,9372699e-05	4,1969121e-05
41829	216,75586	-3,927	-3,8372631	-0,0024050474	0,00079366565	-9,8811841e-05	1,4383346e-05
41829	217,25586	-3,927	-3,8528945	-0,0020712614	0,00075864792	-4,2323711e-05	1,9578263e-05
41829	217,75586	-3,927	-3,8684309	-0,0024423003	0,00073072314	-7,0057969e-05	8,058548e-05
41829	218,25586	-3,927	-3,8308556	-0,0015839934	0,00078544021	-8,4364372e-05	7,4356794e-06
41829	218,75586	-3,927	-3,8334858	-0,0017344952	0,00073152781	-1,8058427e-05	0,00012640655
41829	219,25586	-3,927	-3,9158463	-0,0016599894	0,00069701672	-0,00010455171	-3,901124e-05
41829	219,75586	-3,927	-3,8436725	-0,0022754073	0,00075745583	2,3415791e-05	5,1409006e-06
41829	220,25586	-3,927	-3,8394406	-0,0019311905	0,00075989962	-1,9790068e-05	5,1094219e-05
41829	220,75586	-3,927	-3,8714371	-0,0021785498	0,00077944994	-0,00010539028	-2,8796494e-06
41829	221,25586	-3,927	-3,8423109	-0,001513958	0,00078222156	-5,5659661e-05	9,3646348e-05
41829	221,75586	-3,927	-3,89185	-0,0020965934	0,00075232983	-0,00011469651	4,1153282e-05
41829	222,25586	-3,927	-3,8324242	-0,0020772219	0,00077420473	-4,0152972e-05	7,0404261e-05
41829	222,75586	-3,927	-3,8599186	-0,0021591783	0,00075110793	-9,4275965e-05	1,590699e-06
41829	223,25586	-3,927	-3,8658605	-0,0020340085	0,0007866025	-9,9664583e-05	2,1368265e-05
41829	223,75586	-3,927	-3,8937013	-0,0018790364	0,00076329708	-6,6527879e-05	5,7118014e-05
41829	224,25586	-3,927	-3,8957372	-0,0026226044	0,00076058507	-6,4151362e-05	1,3839453e-05
41829	224,75586	-3,927	-3,8925464	-0,0020891428	0,00075626373	2,9974832e-05	5,5896118e-05
41829	225,25586	-3,927	-3,8357153	-0,0011712313	0,00082206726	-3,3085813e-05	2,4948269e-05
41829	225,75586	-3,927	-3,8394816	-0,0024318695	0,00085347891	1,3778184e-05	6,8815425e-05
41829	226,25586	-3,927	-3,8930438	-0,0024750829	0,00085881352	-1,5090596e-05	5,1733106e-05
41829	226,75586	-3,927	-3,8491151	-0,0014960766	0,0007943511	-3,4362787e-05	5,4270029e-05
41829	227,25586	-3,927	-3,8044081	-0,0015348196	0,00082877278	-8,6343862e-06	7,7664852e-05
41829	227,75586	-3,927	-3,8454161	-0,0016450882	0,00090256333	-0,00014146251	5,4134056e-05
41829	228,25586	-3,927	-3,8805549	-0,0015974045	0,00085324049	1,6866856e-05	0,0001060348
41829	228,75586	-3,927	-3,8560684	-0,0019609928	0,00082159042	-1,9979465e-05	4,5837834e-05
41829	229,25586	-3,927	-3,7669857	-0,0011354685	0,00089162588	-4,8311194e-06	0,00010981038
41829	229,75586	-3,927	-3,8644745	-0,0017151237	0,00079926848	1,0409948e-05	2,8578565e-05
41829	230,25586	-3,927	-3,8087461	-0,0015228987	0,0008315146	-3,1701129e-05	0,00017902069
41829	230,75586	-3,927	-3,8455446	-0,0013560057	0,00091072917	-7,5443335e-05	6,2869862e-05
41829	231,25586	-3,927	-3,8899071	-0,0020116568	0,0008598268	4,3622764e-05	0,0001283139
41829	231,75586	-3,927	-3,8549621	-0,0021755695	0,00079661608	-0,00010304189	6,3208863e-05
41829	232,25586	-3,927	-3,9007478	-0,0019416213	0,00082936883	-1,0438765e-05	8,0749393e-05
41829	232,75586	-3,927	-3,8185959	-0,001513958	0,00088661909	-6,02154e-05	0,00012566522
41829	233,25586	-3,927	-3,8248935	-0,0020593405	0,00096082687	-6,9734953e-05	0,00011255965
41829	233,75586	-3,927	-3,8728957	-0,00128299	0,0008867085	3,1570758e-05	8,7942928e-05
41829	234,25586	-3,927	-3,8427451	-0,0013649464	0,00087156892	-5,8837453e-05	0,00010331348
41829	234,75586	-3,927	-3,8824136	-0,0012949109	0,00090539455	7,8228979e-05	6,6326931e-05
41829	235,25586	-3,927	-3,8898699	-0,0017151237	0,00087791681	-2,1977656e-05	5,9772283e-05
41829	235,75586	-3,927	-3,9428732	-0,0021576881	0,00082817674	-2,4636875e-05	9,8310411e-06
41829	236,25586	-3,927	-3,8583205	-0,0012770295	0,00086718798	7,2783885e-05	9,140186e-05
41829	236,75586	0	-0,020485371	2,3876576	0,0027679205	0,0014188152	0,0012342166

Datenerfassung						Zeit:	237,01563	s	09.07.2014 10:20:19
Ch 1 Kraft	Ch 1 W2TK Mittel	1944 A	1944 B	1281068
kN	mm	mm	mm	mm
0,043373555	-0,00018246158	0,00024032965	0,15205628	0,0017258618
-81,75206	-0,0003378113	-0,00027914159	-0,029810846	-0,032584
